Repository: jedwa006/alloy-strengthening-contributions-modeling-public

# alloy-strengthening-contributions-modeling

Quantitative strengthening + toughening model for **Ferrium® M54®** secondary-hardening UHSS, calibrated against four microstructural states: mill-anneal, direct-quench, direct-quench + temper, and ausformed + temper.

> **Last updated:** 2026-05-11 — Phase 3.5.2/3 complete: strain-rate correction is now a first-class helper (`m54model.calibration.strain_rate`) with show-your-work in notebook 01 §4b — empirical m=0.01, 200× rate ratio → +5.4 % (~75 MPa at AF+T516/10). Zhu 2025 eqns 9-14 constants audit confirms all M54-applicable terms are loaded. Phase 3.6 plan (spatial K-field PC integration, M54-specific Bain ε^V from XRD, competing-mechanism austenite, tensile-data integration) drafted in `docs/FINDINGS.md` §6.

## Status

Phase 2 complete — all four Sun 2022 calibration anchors PASS within ±5 %. Phase 3 v1 (TRIP submodel equations + M54 cw/cr data) complete; Phase 3.5 (crack-tip K_IC integration) is next.

| Anchor | Predicted | Measured | Miss | Status |
|--------|----------:|---------:|-----:|--------|
| DQ                  | 1419 | 1420 | -0.1 % | ✓ PASS |
| DQ + T516/10        | 1675 | 1762 | -4.9 % | ✓ PASS |
| AF550/45            | 1864 | 1830 | +1.9 % | ✓ PASS |
| AF550/45 + T425/10  | 1748 | 1726 | +1.3 % | ✓ PASS |

See [`docs/MODEL_PLAN.md`](docs/MODEL_PLAN.md) for the full architecture and
[`docs/FINDINGS.md`](docs/FINDINGS.md) for the running insights log.

## Interactive notebooks (browse-without-cloning)

GitHub renders these directly in the browser — no clone, no install, no account needed. Plots and tables are pre-executed.

- 📊 **[`notebooks/01_introduction.ipynb`](notebooks/01_introduction.ipynb)** — Model walkthrough: composition → state → prediction. Stacked-bar contribution decomposition (Wang Fig. 15 style), predicted-vs-measured anchor dashboard, DQ vs AF tempering sweeps, M2C population evolution, K_HP sensitivity.
- 🔄 **[`notebooks/02_trip_toughening.ipynb`](notebooks/02_trip_toughening.ipynb)** — TRIP submodel: Patel-Cohen 1953 (Fig. 1 reproduction) + Olson-Cohen 1975 (Angel 304 SS sigmoidal family) + the M54 ASTAR cw/cr austenite data with the non-monotonic finding visualized.
- 💥 **[`notebooks/03_crack_tip_kic.ipynb`](notebooks/03_crack_tip_kic.ipynb)** — Crack-tip K_IC integration via McMeeking-Evans 1982 transformation toughening. Predicts ΔK_TRIP for each calibrated state, solves for the matrix-toughness needed to land at Mondière's K_IC = 110 MPa·m^½, and shows the f_A sweep that bounds where TRIP becomes a primary toughening mechanism (~25 % austenite — much higher than M54's 1-3 %).

For deeper reading, [`docs/FINDINGS.md`](docs/FINDINGS.md) is the running log of model insights, calibration choices, and known biases.

## Architecture compatibility

Built and tested on **Apple Silicon (M-series) macOS** with Python 3.12 via `uv`. The dependency stack (NumPy, SciPy, pandas, pydantic, pint, matplotlib, jupyterlab) is all pure-Python or has wheels for the major platforms (Linux x86_64/arm64, macOS Intel/ARM, Windows x86_64), so the Quickstart below should work elsewhere too. If `uv sync` fails on a different architecture, it's most likely a SciPy or matplotlib wheel mismatch — usually fixable by upgrading uv or pinning a slightly older version of the offending package.

## Quickstart (for local development)

```bash
git clone https://github.com/jedwa006/alloy-strengthening-contributions-modeling-public.git
cd alloy-strengthening-contributions-modeling-public
uv sync --extra dev               # one-time: install Python 3.12, deps, jupyter
uv run pytest                     # run all tests
uv run python scripts/calibrate.py   # CLI calibration sweep
uv run jupyter lab notebooks/     # launch the walkthrough notebook
```

Notebooks are built from `scripts/build_walkthrough_notebook.py` and `scripts/build_trip_notebook.py`; re-generate with:

```bash
uv run python scripts/build_walkthrough_notebook.py
uv run python scripts/build_trip_notebook.py
```

## Layout

```
docs/                          Architecture & planning docs
├── MODEL_PLAN.md              The canonical plan v1
├── FINDINGS.md                Living log of insights vs source literature
└── PUBLIC_MIRROR_SETUP.md     One-time setup for the public mirror
index/                         Per-paper indexes (figures, equations, takeaways)
├── main-article-index.md      Zhu 2025 (the dual-precipitation paper)
├── sun-2022-index.md          Sun 2022 (M54 ausforming + tempering)
├── trip-foundations-index.md  Patel-Cohen 1953 + Olson-Cohen 1975
└── cited-by-summaries.md      The five papers citing Zhu 2025
references/                    Bibliography
├── references.bib             73-entry BibTeX with file= paths to local PDFs
├── citation-chart.md          Annotated chart with errata + retrieval routes
└── README.md                  How to import into Zotero
reference docs/                User-supplied source PDFs (private repo only)

File: notebooks/01_introduction.ipynb
# M54 Strengthening Model — Interactive Walkthrough

Quick tour of the model, calibrated against four Sun 2022 anchors. After running
this notebook end-to-end you'll have:

- a feel for the API (alloy → state → prediction),
- per-contribution decomposition for each calibration anchor,
- tempering parameter sweeps,
- a comparison of the DQ vs AF processing routes at the same temper.

See [`docs/MODEL_PLAN.md`](../docs/MODEL_PLAN.md) for the full architecture and
[`docs/FINDINGS.md`](../docs/FINDINGS.md) for the running list of insights.

## 0. Setup

```
import numpy as np
import matplotlib.pyplot as plt

from m54model import FERRIUM_M54, MicrostructuralState, assemble_yield_strength
from m54model.alloys.ferrium_m54 import (
    SUN_2022_DQ, SUN_2022_DQ_T516_10, SUN_2022_AF550_45, SUN_2022_AF550_45_T425_10,
)
from m54model.calibration import (
    sun_2022_dq, sun_2022_dq_t516_10, sun_2022_af550_45, sun_2022_af550_45_t425_10,
    evaluate_against_anchor,
)
from m54model.kinetics import m2c_population_dq_tempered, m2c_population_af_tempered
from m54model.plotting import plot_contributions, plot_anchor_dashboard, plot_tempering_sweep

%matplotlib inline
plt.rcParams['figure.dpi'] = 110
```

## 1. The alloy

Ferrium M54 composition is a frozen `Composition` dataclass. Everything is
derived from this — at% conversion, Fleischer-eligible elements, etc.

```
print(f'Name: {FERRIUM_M54.name}')
print(f'wt%:  {FERRIUM_M54.wt_pct_full}')
print()
print('at%:')
for elem, x in sorted(FERRIUM_M54.at_pct().items(), key=lambda kv: -kv[1]):
    print(f'  {elem:3s}  {x:6.3f}')
```

Name: Ferrium M54
wt%:  {'C': 0.3, 'Cr': 1.0, 'Ni': 10.0, 'Co': 7.0, 'Mo': 2.0, 'W': 1.3, 'V': 0.1, 'Ti': 0.013, 'Fe': 78.287}

at%:
  Fe   79.409
  Ni    9.651
  Co    6.728
  C     1.415
  Mo    1.181
  Cr    1.089
  W     0.401
  V     0.111
  Ti    0.015

## 2. The four Sun 2022 calibration anchors

Each anchor pairs a `MicrostructuralState` (built from Sun 2022's measured
block / dislocation density / etc.) with the measured YS to compare against.

```
anchors = [
    (sun_2022_dq(),                SUN_2022_DQ),
    (sun_2022_dq_t516_10(),        SUN_2022_DQ_T516_10),
    (sun_2022_af550_45(),          SUN_2022_AF550_45),
    (sun_2022_af550_45_t425_10(),  SUN_2022_AF550_45_T425_10),
]
reports = [evaluate_against_anchor(state, anchor) for state, anchor in anchors]
for r in reports:
    print(r)
```

[PASS] DQ (post-cryo, no temper): predicted 1419 MPa vs measured 1420 (miss -1, -0.1 %) — linear / sun
[PASS] DQ + T516/10 (commercial): predicted 1675 MPa vs measured 1762 (miss -87, -4.9 %) — linear / sun
[PASS] AF550/45 (post-cryo, no temper): predicted 1864 MPa vs measured 1830 (miss +34, +1.9 %) — linear / sun
[PASS] AF550/45 + T425/10 (enhanced): predicted 1748 MPa vs measured 1726 (miss +22, +1.3 %) — linear / sun

## 3. Contribution decomposition (Wang Fig. 15 style)

Stacked-bar showing which strengthening source contributes how much per anchor.
Black tick marks the measured YS; bar height is the predicted total; annotation
shows miss%.

```
fig = plot_contributions(reports)
plt.show()
```

## 4. Predicted vs measured at a glance

Side-by-side bars show the model passes all four anchors within ±5%.
Failed anchors would render in red.

```
fig = plot_anchor_dashboard(reports)
plt.show()
```

## 5. Decomposition table (numerical)

Same data as the stacked bar, but tabular.

```
import pandas as pd
rows = []
for r in reports:
    row = {'Anchor': r.anchor_label, 'Measured': r.measured_YS_MPa, 'Predicted': r.predicted_YS_MPa, 'Miss%': r.miss_pct}
    row.update({k: round(v, 1) for k, v in r.contributions_MPa.items()})
    rows.append(row)
pd.DataFrame(rows).set_index('Anchor').T
```

Anchor      DQ (post-cryo, no temper)  DQ + T516/10 (commercial)  \
Measured                  1420.000000                1762.000000   
Predicted                 1419.180643                1675.485962   
Miss%                       -0.057701                  -4.909991   
sigma_0                     50.000000                  50.000000   
sigma_ss                   271.300000                 149.800000   
sigma_HP                   211.700000                 211.700000   
sigma_rho                  346.600000                 254.300000   
sigma_intr                 539.500000                   0.000000   
sigma_M2C                         NaN                1009.600000   

Anchor      AF550/45 (post-cryo, no temper)  AF550/45 + T425/10 (enhanced)  
Measured                        1830.000000                    1726.000000  
Predicted                       1864.455510                    1748.392308  
Miss%                              1.882815                       1.297353  
sigma_0                           50.000000                      50.000000  
sigma_ss                         271.300000                     149.800000  
sigma_HP                         332.000000                     332.000000  
sigma_rho                        671.600000                     261.100000  
sigma_intr                       539.500000                       0.000000  
sigma_M2C                               NaN                     955.600000

## 6. Tempering sweep — DQ + tempering at varying T, t

What does the model predict if we vary tempering temperature and time, holding
the rest of the DQ microstructure fixed? This shows the precipitation-strengthening
engagement curve. The red star marks the Sun 2022 anchor (516 °C / 10 h) for
reference.

```
from m54model.calibration.anchors import _matrix_tempered

def predict_dq_tempered(T_celsius: float, t_hours: float) -> float:
    base = sun_2022_dq_t516_10()  # block, rho, etc.
    m2c = m2c_population_dq_tempered(T_celsius, t_hours)
    state = MicrostructuralState(
        state='dq_tempered',
        block_width_um=base.block_width_um,
        dislocation_density_per_m2=base.dislocation_density_per_m2,
        f_austenite=0.0,
        matrix_at_frac=base.matrix_at_frac,
        wt_pct_C_in_solution=0.003,
        precipitates=[m2c],
        label=f'DQ + T{T_celsius:.0f}/{t_hours:.1f}',
    )
    return assemble_yield_strength(state).sigma_y_MPa

t_hours = np.array([0.5, 1, 2, 5, 10, 20, 50, 100])
T_grid = [425.0, 475.0, 516.0]
curves = {T: (t_hours, [predict_dq_tempered(T, t) for t in t_hours]) for T in T_grid}
fig = plot_tempering_sweep(curves, title='DQ tempering — YS vs t', anchor_t_h=10, anchor_y_MPa=1762)
plt.show()
```

## 7. AF vs DQ at the same temper

Compare the two processing routes at identical temper conditions. The model says
AF beats DQ across the board (because of refined block + ausforming-accelerated M2C).
Sun 2022 measures AF+T (T425/10) at 1726 vs DQ+T (T516/10) at 1762 — the **opposite**
ordering. This is the direction-of-effect bias documented in
[`docs/FINDINGS.md`](../docs/FINDINGS.md) §5 and worth investigating in Phase 2.5.

```
def predict_af_tempered(T_celsius: float, t_hours: float) -> float:
    base = sun_2022_af550_45_t425_10()
    m2c = m2c_population_af_tempered(T_celsius, t_hours)
    state = MicrostructuralState(
        state='af_tempered',
        block_width_um=base.block_width_um,
        dislocation_density_per_m2=base.dislocation_density_per_m2,
        f_austenite=0.0,
        matrix_at_frac=base.matrix_at_frac,
        wt_pct_C_in_solution=0.003,
        precipitates=[m2c],
        label=f'AF + T{T_celsius:.0f}/{t_hours:.1f}',
    )
    return assemble_yield_strength(state).sigma_y_MPa

T_grid = [425.0, 475.0, 516.0]
fig, axes = plt.subplots(1, 2, figsize=(12, 4.5), sharey=True)
for ax, T in zip(axes[:2], (425.0, 475.0)):
    dq_ys = [predict_dq_tempered(T, t) for t in t_hours]
    af_ys = [predict_af_tempered(T, t) for t in t_hours]
    ax.plot(t_hours, dq_ys, '-o', label='DQ + T', color='#1f78b4')
    ax.plot(t_hours, af_ys, '-s', label='AF + T', color='#e31a1c')
    ax.set_xscale('log')
    ax.set_xlabel('Temper time (h)')
    ax.set_title(f'Temper at {T:.0f} °C')
    ax.grid(True, which='both', linestyle=':', alpha=0.5)
    ax.legend()
axes[0].set_ylabel('Predicted YS (MPa)')
fig.suptitle('Direction-of-effect: model says AF > DQ; experiment says AF < DQ at peak')
fig.tight_layout()
plt.show()
```

## 8. M2C population evolution

How the M2C precipitate population changes with temper time at 425 °C, comparing
DQ vs AF kinetics. AF state has lower nucleation activation energy (137 vs
407 kJ/mol per Cho 2015) so it reaches saturation V_f much faster.

```
t_log = np.logspace(np.log10(0.1), np.log10(100), 40)
T = 425.0
dq_pops = [m2c_population_dq_tempered(T, t) for t in t_log]
af_pops = [m2c_population_af_tempered(T, t) for t in t_log]

fig, axes = plt.subplots(1, 3, figsize=(13, 3.8))
axes[0].plot(t_log, [p.volume_fraction for p in dq_pops], '-', label='DQ', color='#1f78b4')
axes[0].plot(t_log, [p.volume_fraction for p in af_pops], '-', label='AF', color='#e31a1c')
axes[0].set_xscale('log'); axes[0].set_yscale('log')
axes[0].set_xlabel('t (h)'); axes[0].set_ylabel('M2C volume fraction')
axes[0].set_title('V_f(t) at 425 °C'); axes[0].legend(); axes[0].grid(True, which='both', alpha=0.4)

axes[1].plot(t_log, [p.equivalent_radius_nm or 0 for p in dq_pops], '-', label='DQ', color='#1f78b4')
axes[1].plot(t_log, [p.equivalent_radius_nm or 0 for p in af_pops], '-', label='AF', color='#e31a1c')
axes[1].set_xscale('log'); axes[1].set_xlabel('t (h)'); axes[1].set_ylabel('M2C r_eq (nm)')
axes[1].set_title('r(t) at 425 °C'); axes[1].legend(); axes[1].grid(True, which='both', alpha=0.4)

axes[2].plot(t_log, [p.spacing_nm or 0 for p in dq_pops], '-', label='DQ', color='#1f78b4')
axes[2].plot(t_log, [p.spacing_nm or 0 for p in af_pops], '-', label='AF', color='#e31a1c')
axes[2].set_xscale('log'); axes[2].set_xlabel('t (h)'); axes[2].set_ylabel('M2C spacing L (nm)')
axes[2].set_title('L(t) at 425 °C'); axes[2].legend(); axes[2].grid(True, which='both', alpha=0.4)

fig.tight_layout()
plt.show()
```

## 9. Sensitivity analysis — what if K_HP is wrong?

Sun fits K_HP = 230 MPa·µm^½ on M54; Wang and Zhu use 300 for generic SH steel.
Sweeping over a range to see how DQ+T anchor moves.

```
from m54model.constants import StrengtheningConstants

K_range = np.linspace(180, 320, 15)
state = sun_2022_dq_t516_10()
predicted = [
    assemble_yield_strength(
        state,
        constants=StrengtheningConstants(M_taylor=2.5, alpha_BH=0.38, K_HP_MPa_um_half=K),
    ).sigma_y_MPa
    for K in K_range
]

fig, ax = plt.subplots(figsize=(7, 4))
ax.plot(K_range, predicted, '-o', color='#1f78b4')
ax.axhline(SUN_2022_DQ_T516_10.YS_MPa, color='red', linestyle='--',
           label=f'Sun 2022 anchor ({SUN_2022_DQ_T516_10.YS_MPa} MPa)')
ax.axvline(230, color='green', linestyle=':', label='Sun K_HP=230 (default)')
ax.axvline(300, color='orange', linestyle=':', label='Wang/Zhu K_HP=300')
ax.set_xlabel('K_HP (MPa·µm^½)'); ax.set_ylabel('Predicted DQ+T516/10 YS (MPa)')
ax.set_title('Sensitivity of DQ+T anchor to K_HP'); ax.legend(); ax.grid(alpha=0.4)
fig.tight_layout()
plt.show()
```

## 10. Where to go from here

**Try modifying:**
- The composition in [`src/m54model/alloys/ferrium_m54.py`](../src/m54model/alloys/ferrium_m54.py)
  to model a hypothetical alloy variant.
- Block size or dislocation density in the anchor factories
  ([`src/m54model/calibration/anchors.py`](../src/m54model/calibration/anchors.py))
  to see what microstructural levers move YS most.
- The Fleischer β placeholders in [`src/m54model/constants.py`](../src/m54model/constants.py)
  for W, V, C, Ti — sensitivity is small but not zero.

**Coming next:**
- Phase 3 — TRIP toughening submodel (Patel-Cohen + Olson-Cohen) calibrated
  against your 0/20/40/60 % cw/cr austenite-content data.
- Phase 2.5 — investigate the AF+T vs DQ+T direction-of-effect bias surfaced
  in cell 7.

File: notebooks/02_trip_toughening.ipynb
# TRIP Toughening Submodel — Patel-Cohen + Olson-Cohen

Phase 3 walkthrough. Reverted austenite films at lath boundaries can
transform to martensite under stress (Patel-Cohen) or strain (Olson-Cohen)
at the crack tip — the volume-expanding γ→α′ transformation provides crack-tip
shielding. This notebook:

1. Reproduces Patel-Cohen 1953 Table I dM_s/dσ slopes for Fe-Ni alloys.
2. Reproduces Olson-Cohen 1975 / Angel 1954 304 SS f_α′(ε) curves.
3. Sets up the M54 calibration from your cw/cr austenite measurements.

See [`index/trip-foundations-index.md`](../index/trip-foundations-index.md) for
the full equation derivation.

## 0. Setup

```
import math
import numpy as np
import matplotlib.pyplot as plt

from m54model.toughening import (
    OlsonCohenParams, olson_cohen_volume_fraction, fit_olson_cohen,
    patel_cohen_max_work, patel_cohen_ms_shift, patel_cohen_optimal_orientation,
)

%matplotlib inline
plt.rcParams['figure.dpi'] = 110
```

## 1. Patel-Cohen 1953 — stress-assisted γ → α′ M_s shift

For Fe-Ni alloys with γ₀ = 0.20 (transformation shear) and ε₀ = 0.04 (dilatation),
the optimal habit-plane orientation maximizing U = τγ₀ + σε₀ is at 2θ ≈ 79°.

```
GAMMA0, EPS0 = 0.20, 0.04
DF_DT_FE_NI_C = 1.33  # cal/(mol·K) for 0.5C-20Ni-bal-Fe
DF_DT_FE_NI = 1.23   # cal/(mol·K) for 70Fe-30Ni
VM = 7.1e-6           # m³/mol austenite molar volume
ONE_KSI_MPA = 6.895

theta_opt = patel_cohen_optimal_orientation(GAMMA0, EPS0)
print(f'Optimal habit-plane angle: 2θ = {math.degrees(2*theta_opt):.2f}° (PC: 78.7°)')
print()
print('dM_s/dσ for Fe-Ni-C alloys (PC 1953 Table I anchors):')
for mode, dF_dT, expected in [
    ('tension',     DF_DT_FE_NI_C,  '+1.07'),
    ('compression', DF_DT_FE_NI_C,  '+0.72'),
    ('hydrostatic', DF_DT_FE_NI,    '-0.38'),
]:
    dMs = patel_cohen_ms_shift(ONE_KSI_MPA, GAMMA0, EPS0, dF_dT, VM, mode=mode)
    print(f'  {mode:13s}: model {dMs:+5.2f} °C/ksi   PC says {expected} °C/ksi')
```

Optimal habit-plane angle: 2θ = 78.69° (PC: 78.7°)

dM_s/dσ for Fe-Ni-C alloys (PC 1953 Table I anchors):
  tension      : model +1.07 °C/ksi   PC says +1.07 °C/ksi
  compression  : model +0.65 °C/ksi   PC says +0.72 °C/ksi
  hydrostatic  : model -0.38 °C/ksi   PC says -0.38 °C/ksi

### M_s shift vs applied stress — visualize across all three loading modes

Patel-Cohen 1953 Fig. 1 reproduction. Tension > compression because both
shear and normal components aid transformation under tension; in compression
the normal component opposes the +4 % volume expansion of γ→α′.

```
sigma_ksi = np.linspace(0, 30, 30)
sigma_MPa = sigma_ksi * ONE_KSI_MPA

fig, ax = plt.subplots(figsize=(8, 5))
for mode, dF_dT, color in [
    ('tension',     DF_DT_FE_NI_C,  '#1f78b4'),
    ('compression', DF_DT_FE_NI_C,  '#33a02c'),
    ('hydrostatic', DF_DT_FE_NI,    '#e31a1c'),
]:
    dMs = [patel_cohen_ms_shift(s, GAMMA0, EPS0, dF_dT, VM, mode=mode) for s in sigma_MPa]
    ax.plot(sigma_ksi, dMs, '-', color=color, label=mode)
ax.axhline(0, color='black', linewidth=0.5)
ax.set_xlabel('Applied stress (ksi)')
ax.set_ylabel('ΔM_s (°C)')
ax.set_title('Patel-Cohen 1953 Fig. 1 reproduction — Fe-Ni-C')
ax.legend()
ax.grid(alpha=0.4)
fig.tight_layout()
plt.show()
```

## 2. Olson-Cohen 1975 — strain-induced kinetics

Master equation:  f_α′(ε) = 1 − exp{−β · [1 − exp(−α · ε)]ⁿ}

where α captures shear-band-formation rate (depends on stacking-fault energy)
and β captures the probability that a shear-band intersection nucleates an
α′ embryo (sigmoidal in T, saturates near 2.0 at low T, decays to 0 above M_d).

```
# Angel 1954 304 SS, Olson-Cohen Fig. 2(a, b) parameters at five temperatures.
ANGEL_PARAMS = {
    -188: OlsonCohenParams(alpha=12.9,  beta=2.00, n=4.5, T_celsius=-188),
     -70: OlsonCohenParams(alpha=7.0,   beta=2.00, n=4.5, T_celsius=-70),
     -30: OlsonCohenParams(alpha=5.0,   beta=1.70, n=4.5, T_celsius=-30),
       0: OlsonCohenParams(alpha=4.0,   beta=1.00, n=4.5, T_celsius=0),
      22: OlsonCohenParams(alpha=3.55,  beta=0.30, n=4.5, T_celsius=22),
}

eps = np.linspace(0, 0.85, 60)
fig, ax = plt.subplots(figsize=(8, 5))
cmap = plt.get_cmap('coolwarm_r')
Ts = sorted(ANGEL_PARAMS, reverse=True)
for i, T in enumerate(Ts):
    p = ANGEL_PARAMS[T]
    fa = [olson_cohen_volume_fraction(e, p) for e in eps]
    ax.plot(eps, fa, '-', color=cmap(i / max(1, len(Ts)-1)), label=f'T = {T} °C')
ax.set_xlabel('Plastic strain ε')
ax.set_ylabel('Strain-induced α′ vol fraction f_α′')
ax.set_title('Olson-Cohen 1975 Fig. 1 reproduction — Angel 1954 304 SS')
ax.legend(loc='lower right')
ax.grid(alpha=0.4)
ax.set_xlim(0, 0.85)
ax.set_ylim(0, 1.0)
fig.tight_layout()
plt.show()
```

### Fitter sanity check

Generate synthetic data from a known α, β; verify the fitter recovers them.

```
true_p = OlsonCohenParams(alpha=12.9, beta=2.0, n=4.5, T_celsius=-188)
eps_obs = np.linspace(0.05, 0.6, 12)
f_obs = [olson_cohen_volume_fraction(e, true_p) for e in eps_obs]
fit = fit_olson_cohen(list(eps_obs), f_obs, n=4.5, T_celsius=-188)
print(f'True:  α={true_p.alpha:.3f}, β={true_p.beta:.3f}')
print(f'Fit:   α={fit.alpha:.3f}, β={fit.beta:.3f}')
print(f'Error: Δα/α = {abs(fit.alpha-true_p.alpha)/true_p.alpha*100:.2f} %, Δβ/β = {abs(fit.beta-true_p.beta)/true_p.beta*100:.2f} %')
```

True:  α=12.900, β=2.000
Fit:   α=12.900, β=2.000
Error: Δα/α = 0.00 %, Δβ/β = 0.00 %

## 3. M54 cw/cr austenite data — and the non-monotonic finding

ASTAR precession-diffraction-mapped FCC γ phase fractions at 0/20/40/60 %
cumulative cold rolling, both at the rolling **surface** and through-thickness
**core** (median along ND-midplane). Surface error bars are 1σ from multiple
ASTAR maps.

**Surprise:** austenite content is *non-monotonic* in CR. It drops from
0 → 20 % CR (classical TRIP — austenite converts to α′), then **rises sharply**
at 40 % CR (the surface jumps from 0.5 % to 26.4 %!), and partially retransforms
at 60 %. This is *not* what Olson-Cohen describes. See FINDINGS.md §5 for the
full discussion of candidate mechanisms (adiabatic-heating-driven reverse
transformation, mechanical austenite formation in shear-band cellular networks,
TWIP-like substructure stabilization).

```
from m54model.calibration.user_trip_data import (
    USER_M54_CW_AUSTENITE_SURFACE,
    USER_M54_CW_AUSTENITE_CORE,
    cw_pct_to_true_strain,
)

for label, data in [('surface', USER_M54_CW_AUSTENITE_SURFACE),
                     ('core',    USER_M54_CW_AUSTENITE_CORE)]:
    print(f'=== {label} ===')
    for p in data:
        std = f' ± {p.f_austenite_std:.3f}' if p.f_austenite_std else ''
        eps_eq = cw_pct_to_true_strain(p.cw_pct) if p.cw_pct > 0 else 0.0
        print(f'  CR={p.cw_pct:4.0f}%  ε={eps_eq:.3f}  f_A = {p.f_austenite:.3f}{std}')
    print()
```

=== surface ===
  CR=   0%  ε=0.000  f_A = 0.013 ± 0.009
  CR=  20%  ε=0.223  f_A = 0.005 ± 0.003
  CR=  40%  ε=0.511  f_A = 0.264 ± 0.090
  CR=  60%  ε=0.916  f_A = 0.176 ± 0.080

=== core ===
  CR=   0%  ε=0.000  f_A = 0.026
  CR=  20%  ε=0.223  f_A = 0.013
  CR=  40%  ε=0.511  f_A = 0.099
  CR=  60%  ε=0.916  f_A = 0.126

### Plot the data — the spike at 40 % CR is the central finding

```
fig, ax = plt.subplots(figsize=(9, 5))
for data, color, marker, label in [
    (USER_M54_CW_AUSTENITE_SURFACE, '#e31a1c', 'o', 'surface'),
    (USER_M54_CW_AUSTENITE_CORE,    '#1f78b4', 's', 'core (median)'),
]:
    cws = [p.cw_pct for p in data]
    fas = [p.f_austenite * 100 for p in data]
    err = [(p.f_austenite_std or 0) * 100 for p in data]
    ax.errorbar(cws, fas, yerr=err, marker=marker, color=color, label=label, markersize=8, capsize=4)
ax.axvspan(0, 22, color='green', alpha=0.10, label='classical TRIP regime (0→20%)')
ax.axvspan(22, 60, color='orange', alpha=0.10, label='non-monotonic regime (>20%)')
ax.set_xlabel('Cumulative cold-rolling reduction (%)')
ax.set_ylabel('Austenite vol fraction f_A (%)')
ax.set_title('M54 austenite content vs CR — non-monotonic')
ax.legend()
ax.grid(alpha=0.4)
fig.tight_layout()
plt.show()
```

### Try the fit — and observe why it fails

Calling `m54_olson_cohen_fit_from_user_data` with the default
`fit_only_monotonic_prefix=True` raises because the monotonic prefix has only
two points. If we *force* a fit on all 4 points, the optimizer rails α to its
upper bound — a clear signal the model is wrong for this data.

```
from m54model.calibration.user_trip_data import m54_olson_cohen_fit_from_user_data

try:
    m54_olson_cohen_fit_from_user_data(USER_M54_CW_AUSTENITE_SURFACE)
except ValueError as e:
    print(f'Default (safe) fit refused: {e}')
print()

fit_anyway = m54_olson_cohen_fit_from_user_data(
    USER_M54_CW_AUSTENITE_SURFACE, fit_only_monotonic_prefix=False
)
print(f'Forced fit on all 4 points: α={fit_anyway.alpha:.2f}, β={fit_anyway.beta:.2f}')
print('  → α railed to its upper bound; the fit is meaningless.')
```

Default (safe) fit refused: need >=3 points to fit (α, β); got 2. M54 data has only 2 monotonic points (0 → 20 % CR); use `fit_only_monotonic_prefix=False` to fit all data and accept the bad fit, or supply a finer-resolution dataset.

Forced fit on all 4 points: α=50.00, β=0.23
  → α railed to its upper bound; the fit is meaningless.

### Interpretation

Until we model the austenite-formation/stabilization mechanism that kicks in
above ~20 % CR, the path forward for crack-tip TRIP modeling is:

- **Use Olson-Cohen with literature-analog (α, β)** — e.g., Cho 2015 H600 Co-Ni
  values, or 304 SS at room temperature — explicitly noting this as a
  Phase 3.5 calibration gap.
- **Restrict any quantitative TRIP claim to the 0 → 20 % CR regime** for now.
- **Scope a Phase 3.6 model** that combines forward γ→α′ (Olson-Cohen) with a
  competing α′→γ reverse mechanism (likely thermally-driven from rolling-surface
  adiabatic heating, or strain-localized via shear-band cellular substructure).
  The 4:1 surface:core ratio at 40 % CR is the smoking gun for surface-localized
  heating or shear partitioning.

## 3b. Phase 3.6d — predict σ_y(CR) and compare to user tensile

Now that we have user-measured GND density, ASTAR f_A, and tensile
data at 0/47/53/60 % CR, we can build a per-CR state factory and
compare model predictions to measurements.

**Approach:** `m54_af_t516_10_cw(cw_pct, location)` returns a
`MicrostructuralState` with the user's BCC GND density and surface- or
core-localized f_A swapped in. Block width, M2C population, and matrix
composition are held at the AF + T516/10 baseline (cold rolling at room
temperature doesn't move them).

Predicted σ_y is then strain-rate-corrected by ×1.054 (200× rate ratio,
m=0.01) for direct comparison to the user's tensile data measured at
10⁻¹ s⁻¹.

```
from m54model.calibration import predict_cw_cr_sweep, tensile_for_cr
import pandas as pd

# Default 'core' location is the right comparison for bulk tensile bars
# (surface f_A spike at 40 % CR is not representative of the bulk).
core_rows = predict_cw_cr_sweep(location='core')
surf_rows = predict_cw_cr_sweep(location='surface')
df = pd.DataFrame([
    {
        'CR%':         f"{r['cw_pct']:.0f}",
        'σ_y model (core)':    f"{r['sigma_y_user_rate_MPa']:.0f}",
        'σ_y model (surface)': f"{s['sigma_y_user_rate_MPa']:.0f}",
        'σ_y measured':        (f"{r['sigma_y_meas_MPa']:.0f} ± {r['sigma_y_meas_std_MPa']:.0f}" if r['sigma_y_meas_MPa'] else '---'),
        'miss% (core)':        (f"{r['miss_pct']:+.1f}%" if r['miss_pct'] is not None else '---'),
    }
    for r, s in zip(core_rows, surf_rows)
])
df.set_index('CR%')
```

    σ_y model (core) σ_y model (surface) σ_y measured miss% (core)
CR%                                                               
0               1420                1434    1300 ± 30        +9.2%
20              1745                1756          ---          ---
40              1695                1454          ---          ---
60              1589                1520    1900 ± 50       -16.4%

### Predicted vs measured σ_y across the CR sweep

Bars: model (core); error caps on measured σ_y. The CR-sweep tensile
data at 47 % and 53 % is plotted separately because it doesn't have
matching ASTAR/GND inputs (the cw/cr microstructure series stops at
20/40/60 %).

```
from m54model.calibration import USER_M54_TENSILE

fig, ax = plt.subplots(figsize=(9, 5))
cws = [r['cw_pct'] for r in core_rows]
model_core = [r['sigma_y_user_rate_MPa'] for r in core_rows]
model_surf = [r['sigma_y_user_rate_MPa'] for r in surf_rows]
ax.plot(cws, model_core, 'o-', color='#1f78b4', linewidth=2, markersize=10, label='Model (core f_A)')
ax.plot(cws, model_surf, 's--', color='#a6cee3', linewidth=1.5, markersize=8, label='Model (surface f_A)')

# Measured tensile points (cw_pct from USER_M54_TENSILE).
tens_cw = [p.cw_pct for p in USER_M54_TENSILE]
tens_y = [p.sigma_y_MPa for p in USER_M54_TENSILE]
tens_err = [p.sigma_y_std_MPa for p in USER_M54_TENSILE]
ax.errorbar(tens_cw, tens_y, yerr=tens_err, fmt='D', color='#e31a1c',
            markersize=10, capsize=5, label='Measured (1e-1 s⁻¹)')

ax.set_xlabel('Cumulative cold-rolling reduction (%)')
ax.set_ylabel('σ_y (MPa, at user strain rate)')
ax.set_title('Phase 3.6d — model σ_y(CR) vs user tensile')
ax.legend(loc='lower right')
ax.grid(alpha=0.4)
ax.set_ylim(1100, 2100)
fig.tight_layout()
plt.show()
```

**Reading the gap:**

- **0 % CR**: model **over-predicts** by ~10 % (1420 vs 1300 MPa).
  Likely the cross-rolled prior history (multi-axial deformation
  before the temper) producing a coarser equivalent block than Sun's
  simple-AF assumption.
- **20-40 % CR**: model jumps with the GND density rise (1.6 → 6.3 →
  7.9 × 10¹⁵ m⁻²). Surface-curve dips at 40 % CR because the f_A spike
  (26.4 % surface) drags down the rule-of-mixtures correction. Core
  curve stays high because core f_A is more modest (9.9 %). Bulk XRD V_γ
  at 40 % is essentially zero — the surface phenomenon doesn't
  represent the bulk material the tensile bar samples (see FINDINGS
  §6 Phase 3.6b).
- **60 % CR**: model **under-predicts** by ~16 % (1589 vs 1900 MPa).
  Most plausible missing contributions: (a) statistically-stored
  dislocations on top of GND (could double σ_ρ in heavy CW), (b)
  sub-block refinement creating a Hall-Petch term not captured by
  block-based σ_HP (the user's ASTAR shows 51-57 nm 'grains' at 60 %
  core — way below the 0.48 µm block scale), (c) deformation-induced
  micro-precipitation consuming residual C (Phase 3.6b α₀ contraction
  evidence).

Adding any of these would require new model physics — Phase 3.6e+
scope. For now the gap is documented and the direction-of-effect
(model σ_y rises with CR but not as fast as measured) is at least
qualitatively right.

### Phase 3.6e — adding an SSD multiplier on top of GND

ASTAR-PED measures only **geometrically necessary dislocations**
(GND); statistically-stored dislocations (SSDs) are absent. Lit-
review (Galindo-Nava 2015, Wang 2024, Borbely 2022, Krauss 1999)
found NO paper in our refs that explicitly partitions ρ_GND from
ρ_SSD in the strengthening law — most use XRD-Williamson-Hall total
ρ. So we expose `ssd_multiplier` (default 1.0 = GND only) and sweep
to see what value would close the 60 % CR gap.

```
ks = (1.0, 1.5, 2.0, 2.5, 3.0)
rows = []
for k in ks:
    sweep = predict_cw_cr_sweep(location='core', ssd_multiplier=k)
    for r in sweep:
        rows.append({'CR%': r['cw_pct'], 'k': k,
                     'σ_y': r['sigma_y_user_rate_MPa'],
                     'meas': r['sigma_y_meas_MPa'],
                     'miss%': r['miss_pct']})
df = pd.DataFrame(rows)
pivot = df.pivot(index='CR%', columns='k', values='σ_y')
pivot['measured'] = [tensile_for_cr(c).sigma_y_MPa if c in (0, 60) else None for c in pivot.index]
pivot
```

k        1.0     1.5     2.0     2.5     3.0  measured
CR%                                                   
0.0   1419.9  1490.1  1549.2  1601.3  1648.4    1300.0
20.0  1745.2  1886.3  2005.2  2110.0  2204.8       NaN
40.0  1694.9  1839.1  1960.7  2067.8  2164.6       NaN
60.0  1588.8  1713.8  1819.1  1911.9  1995.8    1900.0

```
fig, ax = plt.subplots(figsize=(9, 5))
for k, color in zip(ks, plt.get_cmap('viridis')(np.linspace(0.1, 0.85, len(ks)))):
    rows = predict_cw_cr_sweep(location='core', ssd_multiplier=k)
    cws = [r['cw_pct'] for r in rows]
    ys = [r['sigma_y_user_rate_MPa'] for r in rows]
    ax.plot(cws, ys, 'o-', color=color, markersize=8, label=f'k = {k:.1f}')
tens_cw = [p.cw_pct for p in USER_M54_TENSILE]
tens_y = [p.sigma_y_MPa for p in USER_M54_TENSILE]
tens_err = [p.sigma_y_std_MPa for p in USER_M54_TENSILE]
ax.errorbar(tens_cw, tens_y, yerr=tens_err, fmt='D', color='red',
            markersize=10, capsize=5, label='Measured')
ax.set_xlabel('CR (%)')
ax.set_ylabel('σ_y (MPa, user rate)')
ax.set_title('SSD-multiplier sensitivity — k=2.5 closes the 60 % gap but blows up 0 %')
ax.legend(loc='lower right')
ax.grid(alpha=0.4)
fig.tight_layout()
plt.show()
```

**Reading the sensitivity:** k=1.0 (default) under-predicts at 60 %
(−16 %); k=2.5 closes the gap to <1 %; but the same k=2.5 makes 0 %
CR over-predict by +23 % (vs the original +9 %). One uniform multiplier
can't fix both ends — the 0 % CR over-prediction is a SEPARATE issue
(coarser equivalent block from cross-rolled prior history), not a
missing SSD term. The right calibration anchor would be a modified
Williamson-Hall analysis on the user's existing XRD spectra at all
four CR conditions, which would give us ρ_total directly per-sample.
Phase 3.6e+ deliverable.

### Phase 3.6f — Sub-block Hall-Petch term

The user's ASTAR shows core sub-block size refining 212 → 51 nm
across 0 → 60 % CR — far below the 0.48 µm block scale that the
default σ_HP uses (which is a Sun-calibrated empirical for AF + temper).

Adding sub-block HP as an **increment relative to the 0 % CR baseline
at the same location** (so we don't double-count the cellular
substructure already present in AF + temper):

$$\Delta\sigma_{HP,sub} = K_{sub} \cdot \left(d_{sub}^{-1/2} -
d_{sub,baseline}^{-1/2}\right)$$

Recommended K_sub ≈ 150 MPa·µm^½ closes the 60 % CR gap to <2 %
without touching the 0 % baseline — a much cleaner fix than the SSD
multiplier (which moves both ends together).

```
k_subs = (0, 50, 100, 150, 200)
fig, ax = plt.subplots(figsize=(9, 5))
for K_sub, color in zip(k_subs, plt.get_cmap('plasma')(np.linspace(0.1, 0.85, len(k_subs)))):
    rows = predict_cw_cr_sweep(location='core', subblock_hp_K_MPa_um_half=K_sub)
    cws = [r['cw_pct'] for r in rows]
    ys = [r['sigma_y_user_rate_MPa'] for r in rows]
    ax.plot(cws, ys, 'o-', color=color, markersize=8, label=f'K_sub = {K_sub} MPa·µm^½')
ax.errorbar(tens_cw, tens_y, yerr=tens_err, fmt='D', color='red',
            markersize=10, capsize=5, label='Measured')
ax.set_xlabel('CR (%)'); ax.set_ylabel('σ_y (MPa, user rate)')
ax.set_title('Sub-block HP sensitivity — K_sub=150 closes 60 % gap, leaves 0 % unchanged')
ax.legend(loc='lower right'); ax.grid(alpha=0.4)
fig.tight_layout(); plt.show()
```

**Reading the sweep:** at K_sub = 150 MPa·µm^½, the 60 % CR prediction
lands at 1923 MPa vs measured 1900 ± 50 (+1.2 %). The 0 % baseline
stays at 1420 MPa (+9 % — unchanged). The +9 % residual at the baseline
is a SEPARATE issue (likely the cross-rolled prior history producing a
coarser equivalent block than Sun's simple-AF assumption, or σ_p(M2C)
calibration), not something the sub-block HP knob can fix.

**The cw-induced gap problem is solved.** The remaining +9 % baseline
bias is an interesting Phase 3.6h+ refinement target.

## 3c. Phase 3.8 — Through-thickness predictions vs measured

Three model approaches now exist for cw/cr σ<sub>y</sub>; this section
compares them on one axis along with the measured tensile data. The
approaches differ in what they take as input:

- **3.7b empirical**: direct-core σ<sub>y</sub> + sub-block HP scaled by an
  empirical f<sub>engaged</sub>(CR) hand-fit to bulk tensile.
- **3.8a microstructure-only**: per-zone σ<sub>y</sub> from
  linearly-interpolated f<sub>A</sub> + d<sub>subblock</sub> between
  surface and core values, volume-weighted to bulk. No fit to bulk
  tensile.
- **3.8c H-data-anchored**: per-zone σ<sub>y</sub> derived from measured
  H<sub>composite</sub> via Eq. 1 + Tabor + WH ratio, volume-weighted to
  bulk. Uses no microstructure interpolation; everything from H + f<sub>A</sub>.

```
from m54model.strengthening import cw_cr_sigma_y_summary
rows = cw_cr_sigma_y_summary()
tbl = pd.DataFrame([
    {
        'CR (%)':                  r['cw_pct'],
        'σ_y measured (MPa)':      f"{r['sigma_y_meas_MPa']:.0f} ± {r['sigma_y_meas_std_MPa']:.0f}" if r['sigma_y_meas_MPa'] else '—',
        '3.7b empirical (MPa)':    f"{r['sigma_y_3_7b_empirical_MPa']:.0f} ({r['miss_3_7b_pct']:+.1f}%)" if r['miss_3_7b_pct'] is not None else f"{r['sigma_y_3_7b_empirical_MPa']:.0f}",
        '3.8a microstructure (MPa)': f"{r['sigma_y_3_8a_microstructure_MPa']:.0f} ({r['miss_3_8a_pct']:+.1f}%)" if r['miss_3_8a_pct'] is not None else f"{r['sigma_y_3_8a_microstructure_MPa']:.0f}",
        '3.8c H-anchored (MPa)':   f"{r['sigma_y_3_8c_h_anchored_MPa']:.0f} ({r['miss_3_8c_pct']:+.1f}%)" if r['miss_3_8c_pct'] is not None else f"{r['sigma_y_3_8c_h_anchored_MPa']:.0f}",
    } for r in rows
])
tbl.set_index('CR (%)')
```

       σ_y measured (MPa) 3.7b empirical (MPa) 3.8a microstructure (MPa)  \
CR (%)                                                                     
0               1300 ± 30         1420 (+9.2%)              1427 (+9.8%)   
20                      —                 1745                      1886   
40                      —                 1878                      1796   
60              1900 ± 50         1923 (+1.2%)             1641 (-13.6%)   

       3.8c H-anchored (MPa)  
CR (%)                        
0               1390 (+6.9%)  
20                      1642  
40                      1903  
60              1866 (-1.8%)

### Two-panel comparison: bulk σ<sub>y</sub>(CR) and per-zone gradient at 60 % CR

**Left**: bulk σ<sub>y</sub> across CR for all three model approaches and the
two measured points (0 % and 60 % CR; 47 % and 53 % CW measurements have
no matching ASTAR/GND inputs so don't appear here).

**Right**: per-zone σ<sub>y</sub> at 60 % CR — predicted (microstructure-
only) vs derived (from H<sub>composite</sub> + Eq. 1 + Tabor). Reveals
the surface-matrix-hardening gradient that the microstructure-only
model misses: H-derived shows surface HARDER than core, microstructure-
only predicts the opposite.

```
from m54model.strengthening import per_zone_predicted_vs_derived_sweep
from m54model.calibration import nanoindent_for_cr

# Clean style settings for both panels
plt.rcParams.update({
    'font.size': 10, 'axes.linewidth': 0.8, 'lines.linewidth': 1.5,
    'axes.spines.top': False, 'axes.spines.right': False,
})
fig, (axL, axR) = plt.subplots(1, 2, figsize=(13, 4.6))

# === Left panel: bulk σ_y vs CR ===
rows = cw_cr_sigma_y_summary()
cw_x = [r['cw_pct'] for r in rows]
axL.plot(cw_x, [r['sigma_y_3_7b_empirical_MPa'] for r in rows],
         marker='s', color='#7f7f7f', linewidth=1.2, markersize=7,
         label='Model (3.7b empirical f$_{eng}$)')
axL.plot(cw_x, [r['sigma_y_3_8a_microstructure_MPa'] for r in rows],
         marker='o', color='#1f77b4', linewidth=1.6, markersize=8,
         label='Model (3.8a microstructure-only)')
axL.plot(cw_x, [r['sigma_y_3_8c_h_anchored_MPa'] for r in rows],
         marker='D', color='#2ca02c', linewidth=1.6, markersize=8,
         label='Model (3.8c H-data-anchored)')
meas_cw = [r['cw_pct'] for r in rows if r['sigma_y_meas_MPa']]
meas_y =  [r['sigma_y_meas_MPa'] for r in rows if r['sigma_y_meas_MPa']]
meas_e =  [r['sigma_y_meas_std_MPa'] for r in rows if r['sigma_y_meas_MPa']]
axL.errorbar(meas_cw, meas_y, yerr=meas_e, fmt='*', markersize=18,
             color='#d62728', capsize=6, linewidth=1.5,
             label='Measured tensile (1×10⁻¹ s⁻¹)', zorder=5)
axL.set_xlabel('Cold reduction (%)')
axL.set_ylabel('σ$_y$ (MPa, user strain rate)')
axL.set_xticks(cw_x)
axL.set_ylim(1100, 2100)
axL.grid(alpha=0.25, linestyle='-', linewidth=0.5)
axL.legend(loc='lower right', frameon=False, fontsize=9)
axL.set_title('(a) Bulk σ$_y$(CR): three model approaches vs measured', fontsize=11)

# === Right panel: per-zone σ_y at 60 % CR ===
zone_rows = [r for r in per_zone_predicted_vs_derived_sweep() if r['cw_pct'] == 60]
depths = [r['depth_um'] for r in zone_rows]
pred = [r['sigma_y_predicted_MPa'] for r in zone_rows]
deriv = [r['sigma_y_derived_MPa'] for r in zone_rows]
axR.plot(depths, pred, marker='o', color='#1f77b4', linewidth=1.6, markersize=8,
         label='Predicted (microstructure-only)')
axR.plot(depths, deriv, marker='D', color='#2ca02c', linewidth=1.6, markersize=8,
         label='Derived from H$_{composite}$ + Eq. 1')
# Bulk-tensile reference
axR.axhline(1900, color='#d62728', linestyle='--', alpha=0.6, linewidth=1.2,
            label='Measured bulk tensile (1900 MPa)')
axR.fill_between(depths, 1850, 1950, color='#d62728', alpha=0.10)
axR.set_xlabel('Depth from rolled surface (µm)')
axR.set_ylabel('σ$_y$ at zone (MPa, user rate)')
axR.set_xscale('log')
axR.grid(alpha=0.25, linestyle='-', linewidth=0.5, which='both')
axR.legend(loc='lower left', frameon=False, fontsize=9)
axR.set_title('(b) Per-zone σ$_y$ at 60 % CR — gradients oppose', fontsize=11)

fig.tight_layout()
plt.show()
```

**Reading the comparison:**

- **3.8c H-anchored is the most internally-consistent model.** Within ±2 %
  of measured at both 0 % and 60 % CR, and uses zero hand-fit knobs to
  bulk tensile. Its ~1640 prediction at 20 % CR and ~1900 at 40 % CR are
  the model's best guesses for the next round of tensile measurements.
- **3.7b empirical fits well at 60 %** but does so by hand-tuning a
  single CR-by-CR scaling factor against bulk tensile data.
- **3.8a microstructure-only under-predicts at 60 %** — the right panel
  shows why: predicted surface zones are SOFTER than core zones
  because linear-f<sub>A</sub> interpolation puts more austenite at the
  surface. The measured H gradient is the OPPOSITE direction (surface
  HARDER than core, by ~12 % H<sub>composite</sub>), reflecting the
  surface-localized matrix work-hardening from the cold-rolling
  refinement front (Ch 4 §"Grain Architecture").
- **The right panel's gradient reversal is the smoking-gun evidence**
  for unmodeled surface-matrix-hardening physics. Closing it requires
  zone-resolved GND density (or an equivalent strain-state proxy) per
  CR — currently we only have the per-CR median.

## 4. Where this goes next — Phase 3.5

With (α, β) calibrated for M54 reverted austenite, the next deliverable is
a **crack-tip TRIP K_IC contribution**:

1. At the crack tip, compute the local stress + strain field (HRR or
   calibrated effective-stress proxy).
2. For each material point in the plastic zone:
   - Apply Patel-Cohen `U = τγ₀ + σε₀` to find stress-assisted shift in M_s.
   - If the local point is above M_s^σ but ε_p > 0, apply Olson-Cohen with
     calibrated (α, β) to compute strain-induced f_α′.
3. Sum the volume of newly-transformed α′ in the plastic zone.
4. Compute the volume-expansion-induced compressive residual stress field around
   the crack tip → **ΔK_IC** (toughening contribution).
5. Validate against Mondière's M54 commercial K_IC = 110 MPa·m^(1/2).

All the pieces are in place; the synthesis is Phase 3.5 work.

File: notebooks/03_crack_tip_kic.ipynb
# Phase 3.5 — Crack-Tip K_IC Integration

Pulls together the full toughening pipeline for an M54 microstructural state:

1. Compute matrix σ_y from the strengthening model.
2. Estimate the fraction of available austenite (f_A) that transforms in the
   plastic zone, given Patel-Cohen + Olson-Cohen thresholds at crack-tip stress
   and strain.
3. Apply the McMeeking-Evans 1982 transformation-toughening formula:

    $\Delta K_{IC} = \frac{A \cdot E \cdot \varepsilon^V \cdot \sqrt{h}}{1 - \nu}$

   where h ≈ 0.5 r_p (plastic zone half-height).
4. Solve self-consistently for K_total = K_matrix + ΔK_TRIP.

**Anchor:** Mondière 2018 reports M54 K_IC = 110 MPa·m^½ for the commercial
DQ + T516/10 spec. We solve for the K_matrix that lands K_total at 110 — the
answer tells us how much of the measured K_IC came from TRIP vs the bare
matrix.

### Glossary — variables used in this notebook

If you're not sure what a symbol means as you read, this is the lookup
table. **Type** says whether the value comes from a literature constant,
a model output, an experimental measurement, or a knob you can sweep.

**Crack-tip toughness terms**

| Symbol | Meaning | Type | Range / units | Source / default |
|---|---|---|---|---|
| K<sub>IC</sub> | mode-I plane-strain fracture toughness | measured material property | MPa·m<sup>½</sup> | Mondière 2018 reports **110** for commercial M54 — this notebook's primary anchor |
| K<sub>matrix</sub> | "bare-matrix" toughness *without* TRIP contribution | input parameter (we sweep it) | MPa·m<sup>½</sup> | typical 60-110 for tempered UHSS; we use **70** as a textbook starting point in §1, then bisect for K<sub>total</sub>=110 in §2 |
| ΔK<sub>TRIP</sub> | toughening *increment* from γ→α′ transformation in the plastic zone wake | model output | MPa·m<sup>½</sup> | computed via McMeeking-Evans 1982 |
| K<sub>total</sub> | K<sub>matrix</sub> + ΔK<sub>TRIP</sub> (self-consistent) | model output | MPa·m<sup>½</sup> | iterative solve |

**Austenite & transformation terms**

| Symbol | Meaning | Type | Range / units | Source / default |
|---|---|---|---|---|
| f<sub>A</sub> | retained-austenite volume fraction far from crack tip | measured input | 0-1 (dimensionless) | ASTAR-PED, M54 typical **0.013-0.026** at tempered baseline; rises to ~0.13-0.18 with cw/cr |
| f<sub>transformed</sub> | fraction of available f<sub>A</sub> that actually transforms in the plastic zone | model output | 0-1 | depends on PC + OC trigger thresholds |
| f<sub>PC</sub> | Patel-Cohen-triggered fraction (stress-assisted) | model output | 0-1 | linear ramp from 0 to 1 as U<sub>max</sub> exceeds the M<sub>s</sub>-offset threshold |
| f<sub>OC</sub> | Olson-Cohen-triggered fraction (strain-induced) | model output | 0-1 | sigmoidal in plastic strain ε<sub>p</sub> via the OC kinetics |
| ε<sup>V</sup> | volumetric Bain transformation strain γ→α′ | M54-specific measured constant | dimensionless | **0.022** from user's XRD (Phase 3.6b); textbook Fe-Ni quotes 0.04 (over-stated) |
| M<sub>s</sub>_offset_K | gap T<sub>ambient</sub> − M<sub>s,chem</sub> in K; how stable the γ films are below room T | input parameter | 0-100 K | **0** default (any tensile σ triggers); 50-100 K models Ni-enriched γ films at lath boundaries |

**Plastic-zone geometry & McMeeking-Evans constants**

| Symbol | Meaning | Type | Range / units | Source / default |
|---|---|---|---|---|
| r<sub>p</sub> | Irwin small-scale-yielding plastic zone size | derived | m | (1/3π)·(K/σ<sub>y</sub>)² (plane strain) |
| h | transformation-zone half-height above crack plane | derived | m | ≈ **0.5·r<sub>p</sub>** (McMeeking-Evans plate-zone simplification) |
| Ω<sub>p</sub> | plane-strain Mises plastic zone, the kidney-shaped lobe ahead of the tip | derived shape | n/a | {(r,θ) : σ<sub>eq</sub>(r,θ;K) ≥ σ<sub>y</sub>} |
| A | Budiansky-Hutchinson constant for plate-like transformation morphology | literature constant | dimensionless | **0.22** |
| E | matrix Young's modulus | literature constant | GPa | **210** (steel handbook) |
| ν | matrix Poisson ratio | literature constant | dimensionless | **0.30** |
| n<sub>workhardening</sub> | Ramberg-Osgood / HRR power-law exponent | input parameter | typical 3-10 for tempered martensite | **5** default for M54 |

**Yield-strength inputs (model outputs from `m54model.strengthening`)**

| Symbol | Meaning | Type | Range / units | Source / default |
|---|---|---|---|---|
| σ<sub>y</sub> | matrix yield strength at this microstructural state | model output | MPa | from `assemble_yield_strength`; Sun anchors 1400-1900 MPa |

Conventions: Symbols match Patel-Cohen 1953, Olson-Cohen 1975, McMeeking-Evans 1982, Williams 1957, and Hutchinson 1968 where applicable; M54-specific defaults are noted explicitly.

## 0. Setup

```
import numpy as np
import matplotlib.pyplot as plt

from m54model.calibration import (
    sun_2022_dq, sun_2022_dq_t516_10, sun_2022_af550_45, sun_2022_af550_45_t425_10,
    m54_af550_45_t516_10,
)
from m54model.toughening import (
    crack_tip_KIC, K_matrix_for_target,
    irwin_plastic_zone_m, mcmeeking_evans_delta_KIC,
)

%matplotlib inline
plt.rcParams['figure.dpi'] = 110
```

## 1. M54 K<sub>IC</sub> prediction across all four states

**What this does**: applies the McMeeking-Evans + PC + OC pipeline to
five M54 microstructural states (4 Sun 2022 anchors + user's AF+T516/10
baseline), holding K<sub>matrix</sub>=70 MPa·m<sup>½</sup> fixed (textbook
starting point for tempered UHSS without TRIP).

**What it shows**: per-state σ<sub>y</sub>, f<sub>A</sub>, plastic zone
size r<sub>p</sub>, ΔK<sub>TRIP</sub>, and K<sub>total</sub>. The
ΔK<sub>TRIP</sub> column is what transformation toughening adds on top of
K<sub>matrix</sub>.

**Takeaway**: ΔK<sub>TRIP</sub> stays under 1 MPa·m<sup>½</sup> across all
states even when we feed in the user's measured f<sub>A</sub>=0.013. M54's
reverted-austenite content is too low for TRIP to materially contribute to
K<sub>IC</sub> — most of the measured K<sub>IC</sub> must come from the
matrix mechanisms (refined martensite blocks, plastic-zone work, ductile
fracture mechanisms).

```
K_matrix_baseline = 70.0  # MPa·m^½, textbook for UHSS without TRIP

states = [
    ('DQ baseline',          sun_2022_dq()),
    ('DQ + T516/10',         sun_2022_dq_t516_10()),
    ('AF550/45 baseline',    sun_2022_af550_45()),
    ('AF550/45 + T425/10',   sun_2022_af550_45_t425_10()),
    ('AF550/45 + T516/10*',  m54_af550_45_t516_10()),  # user's cw/cr baseline
]

import pandas as pd
rows = []
for label, st in states:
    r = crack_tip_KIC(st, K_matrix_MPa_m_half=K_matrix_baseline)
    rows.append({
        'State':        label,
        'σ_y (MPa)':    f'{r.sigma_y_matrix_MPa:.0f}',
        'f_A':          f'{r.f_austenite_total:.3f}',
        'r_p (µm)':     f'{r.plastic_zone_size_m * 1e6:.1f}',
        'ΔK_TRIP':      f'{r.delta_K_TRIP_MPa_m_half:.2f}',
        'K_total':      f'{r.K_total_MPa_m_half:.1f}',
    })
df = pd.DataFrame(rows).set_index('State')
df
```

                    σ_y (MPa)    f_A r_p (µm) ΔK_TRIP K_total
State                                                        
DQ baseline              1419  0.000    258.1    0.00    70.0
DQ + T516/10             1675  0.000    185.2    0.00    70.0
AF550/45 baseline        1864  0.000    149.6    0.00    70.0
AF550/45 + T425/10       1748  0.000    170.1    0.00    70.0
AF550/45 + T516/10*      1373  0.013    277.6    0.22    70.2

**Reading the table:** even with f_A = 1.3 % (the user's measured baseline),
ΔK_TRIP is < 1 MPa·m^½. M54's reverted-austenite content is too low to drive
substantial transformation toughening — most of the measured K_IC must come
from the bare matrix (refined martensite blocks, plastic-zone work, ductile
fracture mechanisms).

## 2. K<sub>matrix</sub> needed to land at Mondière K<sub>IC</sub>=110

**What this does**: bisects K<sub>matrix</sub> until K<sub>total</sub>
(= K<sub>matrix</sub> + ΔK<sub>TRIP</sub>) lands at the Mondière 2018
anchor of 110 MPa·m<sup>½</sup>. Tells us: given the predicted TRIP
contribution, what's the required bare-matrix K<sub>IC</sub>?

**What it shows**: K<sub>matrix</sub> values needed per state to hit 110.

**Takeaway**: K<sub>matrix</sub> ≈ 109-110 across all states — TRIP
shaves at most ~1 MPa·m<sup>½</sup> off, so the published M54 K<sub>IC</sub>
is **essentially all bare matrix**. Implication: any model trying to
explain CR-induced K<sub>IC</sub> changes must do so via matrix mechanisms
(not TRIP).

```
target = 110.0
rows = []
for label, st in states:
    r = K_matrix_for_target(st, target_K_total_MPa_m_half=target)
    rows.append({
        'State':                  label,
        'K_matrix (req.)':        f'{r.K_matrix_MPa_m_half:.1f}',
        'ΔK_TRIP':                f'{r.delta_K_TRIP_MPa_m_half:.2f}',
        'K_total':                f'{r.K_total_MPa_m_half:.1f}',
    })
pd.DataFrame(rows).set_index('State')
```

                    K_matrix (req.) ΔK_TRIP K_total
State                                              
DQ baseline                   110.2    0.00   110.2
DQ + T516/10                  110.2    0.00   110.2
AF550/45 baseline             110.2    0.00   110.2
AF550/45 + T425/10            110.2    0.00   110.2
AF550/45 + T516/10*           109.5    0.35   109.8

## 3. f<sub>A</sub> sensitivity — how much austenite would TRIP need to matter?

**What this does**: sweeps **f<sub>A</sub>** (retained-austenite volume
fraction, dimensionless 0-0.5) at fixed σ<sub>y</sub>=1700 MPa and
K<sub>matrix</sub>=70 MPa·m<sup>½</sup>. f<sub>transformed</sub>=1.0 is
assumed (best-case for TRIP). Computes ΔK<sub>TRIP</sub> and
K<sub>total</sub> at each f<sub>A</sub>.

**What it shows**: ΔK<sub>TRIP</sub> as a function of f<sub>A</sub>%, with
horizontal reference lines for K<sub>matrix</sub>=70 and Mondière
K<sub>IC</sub>=110, plus a vertical marker at M54's measured f<sub>A</sub>=1.3 %.

**Takeaway**: ΔK<sub>TRIP</sub> becomes comparable to K<sub>matrix</sub>
(~70 MPa·m<sup>½</sup>) only at f<sub>A</sub> ≳ **25-30 %** — i.e.,
metastable-austenitic-stainless-steel territory, not secondary-hardening
martensitic UHSS. The gap between M54's actual ~1.3 % and the ~25 %
needed for TRIP to dominate is the quantitative bound on the TRIP-as-
primary-toughening hypothesis: **ruled out for M54.**

**New variables in this section**:

- `f_A_grid` — sweep range, **0 to 0.50** (dimensionless) at 30 points.
- `K_matrix_fixed` = **70 MPa·m<sup>½</sup>** — fixed for the sweep.
- `sigma_y_fixed` = **1700 MPa** — representative tempered M54 σ<sub>y</sub>.
- `epsilon_V_transformation` = **0.04** — Fe-Ni textbook (we use the M54-
  specific 0.022 elsewhere; held at the textbook value here for sweep
  conservatism — using 0.022 would *halve* the curves).
- `f_transformed_fraction` = **1.0** — best-case (all available γ
  transforms); makes the prediction the upper bound on TRIP.

```
from m54model.toughening import steady_state_KIC_iterative

f_A_grid = np.linspace(0, 0.50, 30)
delta_K_grid = []
K_total_grid = []
K_matrix_fixed = 70.0
sigma_y_fixed = 1700.0
for f_A in f_A_grid:
    K_total, dK, _ = steady_state_KIC_iterative(
        K_matrix_MPa_m_half=K_matrix_fixed,
        sigma_y_MPa=sigma_y_fixed,
        E_GPa=210, epsilon_V_transformation=0.04,
        f_austenite=f_A, f_transformed_fraction=1.0,
    )
    delta_K_grid.append(dK)
    K_total_grid.append(K_total)

fig, ax = plt.subplots(figsize=(8, 5))
ax.plot(f_A_grid * 100, delta_K_grid, '-', color='#e31a1c', linewidth=2, label='ΔK_TRIP')
ax.plot(f_A_grid * 100, K_total_grid, '-', color='#1f78b4', linewidth=2, label='K_total = K_matrix + ΔK_TRIP')
ax.axhline(K_matrix_fixed, color='gray', linestyle='--', alpha=0.6, label=f'K_matrix = {K_matrix_fixed:.0f}')
ax.axhline(110, color='green', linestyle=':', alpha=0.6, label='Mondière 2018 K_IC = 110')
ax.axvline(1.3, color='orange', linestyle=':', alpha=0.6, label='M54 measured f_A = 1.3 %')
ax.set_xlabel('Austenite vol fraction f_A (%)')
ax.set_ylabel('K_IC (MPa·m^½)')
ax.set_title('Transformation-toughening vs austenite content (σ_y = 1700, K_matrix = 70)')
ax.legend(loc='center right')
ax.grid(alpha=0.4)
fig.tight_layout()
plt.show()
```

## 4. Phase 3.6a — spatial K-field integration

**What this does**: replaces the bulk-averaged trigger of §1-3 (which used
σ ≈ σ<sub>y</sub> and ε<sub>p</sub> ≈ 0.10 as single values everywhere)
with a *polar integration* of the Patel-Cohen + Olson-Cohen trigger over
the kidney-shaped Mises plastic zone Ω<sub>p</sub>, using the elastic
Williams K-field stress at each (r, θ).

$$
\sigma_{ij}(r,\theta) = \frac{K}{\sqrt{2\pi r}} f_{ij}(\theta;\nu),
\quad
\Omega_p = \{(r,\theta) : \sigma_{eq}(r,\theta;\,K) \geq \sigma_y\}
$$

At each point in Ω<sub>p</sub> we evaluate Patel-Cohen U<sub>max</sub>(σ<sub>principal</sub>)
and Olson-Cohen f<sub>α′</sub>(ε<sub>p</sub>), then area-weight to get
<f<sub>PC</sub>> and <f<sub>OC</sub>>.

**What it shows**: bulk vs spatial ΔK<sub>TRIP</sub> at three M<sub>s</sub>_offset
values (0, 50, 100 K) for each state with f<sub>A</sub> > 0.

**Takeaway**: at M<sub>s</sub>_offset = 0 the two methods agree (PC saturates
everywhere). At realistic non-zero offsets (modeling Ni-enriched γ films at
lath boundaries), the **bulk version under-predicts by 50-70 %** because it
samples PC at σ ≈ σ<sub>y</sub> (the LOW end of the plastic zone). Spatial
integration sees the kidney lobe where σ peaks above σ<sub>y</sub> near the
tip — more austenite triggers. Qualitative answer (TRIP < 1 MPa·m<sup>½</sup>
at M54 f<sub>A</sub>) survives.

**New variables in this section**:

- Ω<sub>p</sub> — see glossary (plane-strain Mises plastic zone shape).
- σ<sub>principal</sub> — largest in-plane principal stress at (r,θ); used as
  the "effective uniaxial" PC driver.
- σ<sub>eq</sub> — von Mises equivalent stress; defines whether a point is
  inside Ω<sub>p</sub>.
- M<sub>s</sub>_offset_K — see glossary; sweep at 0/50/100 K.

```
from m54model.toughening import (
    crack_tip_KIC_spatial, williams_k_field, irwin_zone_boundary_m,
)

rows = []
K_matrix_for_spatial = 100.0
for label, st in states:
    if st.f_austenite <= 0:
        continue  # skip f_A=0 anchors — both methods give 0
    for offset in [0.0, 50.0, 100.0]:
        b = crack_tip_KIC(st, K_matrix_MPa_m_half=K_matrix_for_spatial, M_s_offset_K=offset)
        s = crack_tip_KIC_spatial(st, K_matrix_MPa_m_half=K_matrix_for_spatial, M_s_offset_K=offset)
        rows.append({
            'State':           label,
            'M_s offset (K)':  f'{offset:.0f}',
            'f_T bulk':        f'{b.f_transformed_fraction:.3f}',
            'f_T spatial':     f'{s.f_transformed_avg:.3f}',
            'ΔK_TRIP bulk':    f'{b.delta_K_TRIP_MPa_m_half:.3f}',
            'ΔK_TRIP spatial': f'{s.delta_K_TRIP_MPa_m_half:.3f}',
            'Δ%':              f'{(s.delta_K_TRIP_MPa_m_half / max(b.delta_K_TRIP_MPa_m_half, 1e-9) - 1) * 100:+.1f}',
        })
pd.DataFrame(rows).set_index(['State', 'M_s offset (K)'])
```

                                   f_T bulk f_T spatial ΔK_TRIP bulk  \
State               M_s offset (K)                                     
AF550/45 + T516/10* 0                 1.000       1.000        0.318   
                    50                0.486       0.831        0.154   
                    100               0.243       0.455        0.077   

                                   ΔK_TRIP spatial     Δ%  
State               M_s offset (K)                         
AF550/45 + T516/10* 0                        0.318   +0.0  
                    50                       0.264  +71.3  
                    100                      0.144  +87.4

**Reading the table:** at M_s_offset = 0 (every point triggers), bulk and
spatial agree exactly — both saturate at f_T = 1.0. As the offset rises, the
**bulk** version under-predicts by ~50-70 % because it samples PC at σ ≈ σ_y
(the LOW end of the plastic zone). Spatial sees the kidney lobe where σ peaks
above σ_y near the tip, so more austenite triggers. The qualitative answer
(ΔK_TRIP < 1 MPa·m^½ at M54's f_A levels) survives — the bulk version was
order-of-magnitude correct.

### Visualizing the kidney-lobe plastic zone Ω_p

Mode-I plane-strain Mises plastic-zone boundary, dimensionless r·σ_y²/K² vs θ.
The classical kidney shape with two side lobes peaking around θ ≈ ±70°.

```
thetas = np.linspace(-np.pi, np.pi, 361)
K_demo = 80.0
sigma_y_demo = 1700.0
rp = np.array([
    irwin_zone_boundary_m(t, K_demo, sigma_y_demo, nu=0.30, plane_strain=True)
    for t in thetas
])
rp_normalized = rp * sigma_y_demo**2 / K_demo**2  # dimensionless

fig, ax = plt.subplots(figsize=(6, 6), subplot_kw={'projection': 'polar'})
ax.plot(thetas, rp_normalized, '-', color='#e31a1c', linewidth=2)
ax.fill(thetas, rp_normalized, alpha=0.15, color='#e31a1c')
ax.set_title(f'Plane-strain Mises Ω_p (ν=0.30)\nr·σ_y²/K² in polar form', pad=20)
ax.set_theta_zero_location('E')  # 0° = right (ahead of tip)
ax.grid(alpha=0.4)
fig.tight_layout()
plt.show()
```

### σ_yy spatial distribution (the dominant transformation driver)

Heat-map of σ_yy normalized to σ_y over a window ahead of the tip. The
highest stresses live within ~r_p of the tip and ~30° off-axis — that's where
Patel-Cohen most aggressively triggers γ → α′.

```
# Cartesian grid, evaluate stress, mask outside Ω_p.
K_test = 100.0
sigma_y_test = 1700.0
r_p_axial = (K_test / sigma_y_test) ** 2 * (1 - 2*0.30)**2 / (2 * np.pi)
L = 5.0 * r_p_axial
n = 200
x = np.linspace(-L, L, n)
y = np.linspace(-L, L, n)
X, Y = np.meshgrid(x, y)
R = np.sqrt(X**2 + Y**2)
T = np.arctan2(Y, X)

sigma_yy = np.full_like(R, np.nan)
sigma_eq = np.full_like(R, np.nan)
for i in range(n):
    for j in range(n):
        if R[i, j] < 1e-12:
            continue
        s = williams_k_field(R[i, j], T[i, j], K_test, nu=0.30)
        sigma_yy[i, j] = s.sigma_yy / sigma_y_test
        sigma_eq[i, j] = s.mises_equivalent_MPa / sigma_y_test

fig, axes = plt.subplots(1, 2, figsize=(11, 5))
for ax, field, title in zip(axes, [sigma_yy, sigma_eq], ['σ_yy / σ_y', 'σ_eq / σ_y']):
    im = ax.pcolormesh(X*1e6, Y*1e6, np.clip(field, 0, 4), cmap='viridis', shading='auto', vmin=0, vmax=4)
    cs = ax.contour(X*1e6, Y*1e6, sigma_eq, levels=[1.0], colors='red', linewidths=1.5)
    ax.clabel(cs, fmt='Ω_p boundary')
    ax.set_aspect('equal')
    ax.set_xlabel('x (µm)'); ax.set_ylabel('y (µm)')
    ax.set_title(title)
    fig.colorbar(im, ax=ax, fraction=0.046)
fig.suptitle(f'Mode-I K-field, K = {K_test:.0f} MPa·m^½, σ_y = {sigma_y_test:.0f} MPa')
fig.tight_layout()
plt.show()
```

### Phase 3.6c — HRR radial rescaling inside Ω_p

Williams' elastic K-field has σ_eq ∝ r^(−½) — which over-predicts σ_eq
INSIDE the plastic zone (where the stress should bend down due to
yielding). The HRR singular plastic field (Hutchinson 1968) has the
right inside-Ω_p scaling: σ_eq ∝ r^(−1/(n+1)) with n the strain-
hardening exponent. For tempered M54 n ≈ 5-10 → much weaker singularity.

Phase 3.6c keeps the K-field's angular kidney shape (a fine
approximation for plane-strain mode I) but swaps the radial scaling:

$$
\sigma_{eq,HRR}(r,\theta) = \sigma_y \cdot
\left(\frac{r_p(\theta)}{r}\right)^{1/(n+1)}
\quad\text{for } r < r_p(\theta)
$$

matched to σ_y at the Ω_p boundary. Pass through to the Williams-K
value outside Ω_p.

```
rows = []
for offset in [0.0, 50.0, 100.0]:
    for n_WH in (3, 5, 10):
        for use_hrr in (False, True):
            r = crack_tip_KIC_spatial(
                m54_af550_45_t516_10(),
                K_matrix_MPa_m_half=100.0,
                M_s_offset_K=offset, n_workhardening=n_WH,
                use_hrr_radial_rescale=use_hrr,
            )
            rows.append({
                'M_s offset (K)': f'{offset:.0f}',
                'n_WH':           n_WH,
                'field':          'HRR' if use_hrr else 'K',
                '<f_PC>':         f'{r.f_PC_avg:.3f}',
                'ΔK_TRIP':        f'{r.delta_K_TRIP_MPa_m_half:.3f}',
            })
pd.DataFrame(rows)
```

   M_s offset (K)  n_WH field <f_PC> ΔK_TRIP
0               0     3     K  1.000   0.318
1               0     3   HRR  1.000   0.318
2               0     5     K  1.000   0.318
3               0     5   HRR  1.000   0.318
4               0    10     K  1.000   0.318
5               0    10   HRR  1.000   0.318
6              50     3     K  0.831   0.264
7              50     3   HRR  0.564   0.179
8              50     5     K  0.831   0.264
9              50     5   HRR  0.534   0.169
10             50    10     K  0.831   0.264
11             50    10   HRR  0.517   0.164
12            100     3     K  0.455   0.144
13            100     3   HRR  0.281   0.089
14            100     5     K  0.455   0.144
15            100     5   HRR  0.268   0.085
16            100    10     K  0.455   0.144
17            100    10   HRR  0.258   0.082

**Reading the HRR vs K comparison:** at M_s offset = 0 (PC saturates
everywhere), both give the same answer. At realistic non-zero offsets
(50-100 K — Ni-enriched γ films at lath boundaries), HRR gives ~30-40 %
less ΔK_TRIP than Williams-K. The Phase 3.6a/b finding 'TRIP < 0.5
MPa·m^½ at M54 f_A levels' becomes 'TRIP < 0.3 MPa·m^½'. The matrix-
dominant story for M54's K_IC is even more clearly correct.

n_WH dependence is small (5 % range across n=3 to n=10) — HRR
scaling weakens slowly with n. Plain-text default n=5 is fine.

## 5. Phase 3.6 status report — Findings, Conclusions, Future Work

Concise synthesis of where we land after Phase 3.6 a → h. For longer-form
discussion see [`docs/EVALUATION_M54_MODEL_v1.md`](../docs/EVALUATION_M54_MODEL_v1.md)
(model-wide step-back) and [`docs/CW_CR_STRENGTHENING_ANALYSIS.md`](../docs/CW_CR_STRENGTHENING_ANALYSIS.md)
(per-CR contribution audit + TRIP-model fit assessment).

### Findings (what we measured + computed)

**σ_y prediction across the cw/cr sweep (default knobs, vs user tensile):**

| CR % | model σ_y (MPa, user rate) | measured σ_y (MPa) | miss |
|---:|---:|---:|---:|
| 0  | 1420 | 1300 ± 30 | **+9.2 %** |
| 20 | 1745 | (not yet measured) | — |
| 40 | 1695 | (not yet measured) | — |
| 60 | 1589 | 1900 ± 50 | **−16.4 %** |

With Phase 3.6f's sub-block HP knob (K_sub = 150 MPa·µm^½, calibrated to the
60 % point), the 60 % gap closes to **+1.2 %** without disturbing the 0 %
baseline (still +9 %). Direction-of-effect is right; magnitude is captured
at high CR by ONE calibrated cw-induced knob.

**Per-contribution decomposition (Phase 3.6h):** only σ_ρ moves with CR
(driven by ASTAR GND density). Default model captures ~52 % of the +600 MPa
measured strengthening rise from baseline to 60 % CR; sub-block HP closes
the rest.

**Crack-tip K_IC (this notebook):** TRIP contribution under every spatial-
field variation tried:

| Field model | M_s offset 0 K | 50 K | 100 K |
|---|---:|---:|---:|
| bulk-averaged Williams-K (Phase 3.5) | 0.6 | 0.6 | 0.6 |
| spatial Williams-K (Phase 3.6a) | 0.32 | 0.26 | 0.14 |
| spatial HRR (Phase 3.6c) | 0.32 | 0.17 | 0.09 |

All in MPa·m^½. The Phase 3.6b M54-specific Bain ε^V = 0.022 (vs textbook
0.04) further halved these. Mondière's measured M54 K_IC = 110 MPa·m^½ is
essentially all bare matrix — TRIP is well under 1 % of the total.

**XRD-derived facts:** M54-specific Bain ε^V = +0.022 (Phase 3.6b), bulk
V_γ = 4.81 % at 0 % CR dropping to ~0 % at 20-60 % CR. Williamson-Hall
(Phase 3.6g) gives k = ρ_WH/ρ_GND ≈ 0.06-0.13 — i.e. ρ_GND is ~10× ρ_WH,
the *opposite* of a hidden SSD reservoir.

**Olson-Cohen vs Patel-Cohen for the cw/cr austenite trajectory:**

- OC is **structurally inadequate** for the user's data. The measured
  f_A goes 1.3 → 0.5 → **26.4** → 17.6 % across 0/20/40/60 % CR. The 40 %
  spike is impossible under any monotonic OC (α, β).
- Uniaxial PC at the user's σ_y predicts +200-300 K M_s shift — should
  drive transformation harder, not stabilize γ.
- **Multi-axial PC qualitatively explains the spike**: at the rolling bite,
  hydrostatic compression σ_m ≈ −1 GPa subtracts directly from U_max
  (since γ→α′ has +4 % volume expansion). Combined with Ni-enriched γ-film
  chemistry (~14 % Ni vs nominal 10 %, Sun 2022), this stabilizes γ at the
  surface where triaxial compression peaks.

### Conclusions (what these findings mean)

1. **The TRIP ≪ matrix conclusion is the model's strongest output.**
   Mondière's K_IC = 110 MPa·m^½ is matrix-driven; transformation
   toughening contributes < 0.5 MPa·m^½ at M54's f_A = 1-3 %. This holds
   across every field model, every reasonable M_s offset, both ε^V choices,
   and the WH-confirmed k = 1.0 default. **Robust prediction.**

2. **The cw/cr σ_y story is direction-right, magnitude-captured-with-one-
   knob.** With K_sub=150, the 60 % CR prediction lands within 1σ of
   measured. K_sub is currently a single-point fit; the 47 %/53 % CR
   tensile points (which exist but lack matching ASTAR/GND inputs) and
   prospective 20 %/40 % CR tensile would convert this fit into a
   prediction.

3. **The 0 % CR baseline +9 % bias is a measurement gap, not a tuning
   gap.** The Phase 3.6h sensitivity sweep pins it to a 3-way contribution
   (cross-rolled-AF coarser block + ASTAR-surface vs bulk f_A + M2C
   coarsening rate at 516/10), all bracket-consistent with the +148 MPa
   miss. Closing it requires new microstructure data (EBSD for block, TEM
   for M2C), not a knob tweak.

4. **Neither classical OC nor uniaxial PC alone describes the cw/cr γ
   trajectory.** Multi-axial PC with hydrostatic compression is the right
   physics for the surface spike at 40 % CR. For crack-tip K_IC use,
   uniaxial-tension-dominated, the literature-analog 304 SS (α, β) plus
   M54-specific ε^V gives a robust TRIP bound regardless.

5. **The user's measured doubling of K_IC with cold-rolling (219 → 434
   MPa·m^½ from 0 → 60 % CR) cannot be TRIP** — every model variation
   rules it out. The mechanism must be matrix-side: refined sub-block
   network deflecting cracks, dislocation-accommodated tearing in the
   plastic zone, or similar. **That physics is not in the codebase yet.**

### Future work (ranked by leverage-per-effort)

**Highest leverage — single experiments that settle major uncertainties:**

1. **EBSD on the user's 0 % CR sample** — measures the actual block size
   for the cross-rolled-AF + 516/10-temper state. Settles ~50-100 MPa of
   the +9 % baseline bias with one scan.
2. **TEM on the same sample** — measures M2C r, L, V_f at 516/10. Pins
   the second 50-80 MPa baseline-bias contributor.
3. **Tensile bars at 20 % and 40 % CR** — turns the K_sub=150 single-point
   fit into a 3-point prediction test.

**Medium leverage — model-side refinements that build on existing data:**

4. **Modified Williamson-Hall** (Borbely 2022 contrast factors) on the
   user's existing XRD spectra. Phase 3.6g's classical WH gave k = 0.06-
   0.13; modified WH would shift this by 2-3× and let us decide whether
   classical WH under-counts ρ or ASTAR-PED over-counts.
5. **K_IC raw load-displacement** to separate K_initiation from K_steady.
   Makes the K_IC-doubling-with-CR data interpretable mechanistically.
6. **Matrix-toughness K_matrix(CR) model** — implement a sub-block-
   deflection / dislocation-accommodated tearing K_matrix increment to
   actually predict the measured K_IC trend (currently bounded only on
   the TRIP side).

**Lower leverage / Phase 4 territory:**

7. **Multi-axial PC for cw/cr austenite trajectory** — needs per-region
   stress decomposition at the rolling bite + γ-film composition data
   (EDS on 40 % CR surface). Quantitative competing-mechanism austenite
   model.
8. **Full HRR-J angular field** instead of the lite radial-rescale-only
   we have. The Phase 3.6c lite version captured the main effect; full
   HRR would refine within factors of 1.5×, not order-of-magnitude.

### Summary

We have a **literature-consensus strengthening framework** that closes
four Sun 2022 anchors at ±5 %, captures direction-of-effect on the user's
cw/cr σ_y sweep, and gives a falsifiable bound on TRIP toughening. The
gaps that remain are now well-characterized: a baseline +9 % bias that's
a measurement gap, a high-CR magnitude that's a single-knob fit, and a
K_IC-trend mechanism (matrix-side, not TRIP) that's not yet implemented.
**Use the model for mechanism reasoning, sensitivity studies, and TRIP
bounding; don't use it for absolute σ_y at conditions far from anchors
without re-calibration.**
